Repository: SimonEnsemble/unresponsive_directions_in_sensors

# unresponsive directions in gas sensor arrays

data and Python code to reproduce all plots in:

> N. Gantzler, A. Henle, P. Thallapally, X. Fern, C. Simon. "Non-injective gas sensor arrays: identifying undetectable composition changes." Journal of Physics: Condensed Matter. (2021). [link](https://iopscience.iop.org/article/10.1088/1361-648X/ac1e49). [preprint](https://chemrxiv.org/engage/chemrxiv/article-details/6116b1054cb479355b2e6f34).

* `data`: contains experimentally measured gas adsorption isotherms in Co-MOF-74 and HKUST-1 as well as bulk gas density to convert from excess to absolute adsorption. sources of the data in header of file as a comment.
* `IAST.jl`: main Jupyter Notebook to reproduce plots in the article.
* `mayavi_viz.py`: run this to generate 3D plots after `IAST.jl` runs. it reads in data saved to file from `IAST.jl`. run as `python mayavi_viz.py HKUST-1`.

File: data/Co-MOF-74/N2.csv
# 298 K, http://www.rsc.org/suppdata/sc/c3/c3sc51319j/c3sc51319j.pdf Table S14
p(kPa),N(mol/g)
5.7608,4.35E-05
17.012,1.27E-04
28.088,2.08E-04
39.065,2.88E-04
50.116,3.66E-04
61.068,4.42E-04
71.894,5.15E-04
82.344,5.85E-04
92.992,6.55E-04
102.22,7.16E-04
127.42,8.75E-04
152.46,0.00102
176.69,0.00117
200.13,0.0013
223.04,0.00142
246.93,0.00154
264.27,0.00163
292.77,0.00177
321.41,0.0019
448.42,0.00241
576.92,0.00285
705,0.00322
833.35,0.00353
960.36,0.0038
1086.6,0.00403
1427.2,0.00451
1775.2,0.0049
2127.1,0.00519
2483.1,0.00543
2840.7,0.00561
3201.7,0.00577
3562.4,0.00589
3925.5,0.00599
4290,0.00608
4653.5,0.00616
5018.6,0.00624
5604.1,0.00631
6192,0.00638
