Repository: SimonEnsemble/unresponsive_directions_in_sensors

# unresponsive directions in gas sensor arrays

data and Python code to reproduce all plots in:

> N. Gantzler, A. Henle, P. Thallapally, X. Fern, C. Simon. "Non-injective gas sensor arrays: identifying undetectable composition changes." Journal of Physics: Condensed Matter. (2021). [link](https://iopscience.iop.org/article/10.1088/1361-648X/ac1e49). [preprint](https://chemrxiv.org/engage/chemrxiv/article-details/6116b1054cb479355b2e6f34).

* `data`: contains experimentally measured gas adsorption isotherms in Co-MOF-74 and HKUST-1 as well as bulk gas density to convert from excess to absolute adsorption. sources of the data in header of file as a comment.
* `IAST.jl`: main Jupyter Notebook to reproduce plots in the article.
* `mayavi_viz.py`: run this to generate 3D plots after `IAST.jl` runs. it reads in data saved to file from `IAST.jl`. run as `python mayavi_viz.py HKUST-1`.

File: CH4_Co-MOF-74.csv
# 298 K, http://www.rsc.org/suppdata/sc/c3/c3sc51319j/c3sc51319j.pdf Table S9
p(kPa),N(mol/g)
14.018,1.85E-04
27.86,3.66E-04
41.632,5.43E-04
55.294,7.16E-04
68.565,8.81E-04
82.246,0.00105
93.738,0.00119
105,0.00132
124.44,0.00154
144.19,0.00175
163.19,0.00196
181.81,0.00214
201.12,0.00233
219.8,0.0025
240.3,0.00268
256.36,0.00282
281.43,0.00302
306.98,0.00321
414.58,0.0039
527.82,0.00446
645.73,0.00492
766.43,0.00529
889.66,0.0056
1012.6,0.00587
1360.4,0.00641
1716.1,0.00679
2075,0.00706
2438.3,0.00727
2803,0.00742
3168.8,0.00754
3535.1,0.00764
3904.9,0.00769
4275.6,0.00773
4643.8,0.00777
5013.4,0.00778
5603.8,0.00775
6192.5,0.00769
6784.3,0.0076
7375.9,0.00754
7968,0.00748
8557.1,0.00735
9145.2,0.00727
9742.8,0.00717
10344,0.00705

File: CO2_Co-MOF-74.csv
# 298 K, http://www.rsc.org/suppdata/sc/c3/c3sc51319j/c3sc51319j.pdf Table S3
p(kPa),N(mol/g)
0.4748,1.56E-04
0.98,3.13E-04
1.5038,4.69E-04
2.0203,6.23E-04
2.4974,7.76E-04
2.9983,9.35E-04
3.494,0.00109
3.9999,0.00125
4.546,0.0014
5.077,0.00156
5.6348,0.00171
6.2074,0.00186
6.8235,0.00201
7.4563,0.00217
8.1187,0.00232
8.8173,0.00247
9.5256,0.00262
10.252,0.00277
11.04,0.00292
11.863,0.00306
12.724,0.0032
13.632,0.00334
14.604,0.00349
15.661,0.00363
16.715,0.00377
17.906,0.00391
19.128,0.00405
20.457,0.00418
21.83,0.00431
23.286,0.00444
24.898,0.00457
26.557,0.00469
28.345,0.00481
30.249,0.00493
32.249,0.00505
34.38,0.00516
36.585,0.00527
38.945,0.00538
41.414,0.00548
43.97,0.00559
46.663,0.00569
49.503,0.00578
52.459,0.00588
55.385,0.00597
58.623,0.00606
61.83,0.00614
65.074,0.00623
68.504,0.00631
71.853,0.00639
75.291,0.00646
78.568,0.00653
82.158,0.0066
85.639,0.00667
88.964,0.00673
92.317,0.00679
95.74,0.00686
99.46,0.00692
103.32,0.00698
122.5,0.00727
142.36,0.00753
162.29,0.00777
182.51,0.00799
203.71,0.00821
224.72,0.0084
246.55,0.00858
263.12,0.00871
289.37,0.00889
316.42,0.00907
372.56,0.00938
430.5,0.00965
489.92,0.00989
551.06,0.01009
613.63,0.01026
676.67,0.01041
741.46,0.01054
806.44,0.01066
870.83,0.01076
935.51,0.01085
1001.3,0.01094
1255.5,0.01116
1502.7,0.01131
1734.5,0.0114
1959.1,0.01148
2168,0.01152
2373.1,0.01153
2592.5,0.01154
2813.7,0.01154
3033.8,0.0115
3408.2,0.0114
3778.5,0.01134
4152.8,0.01112
4528.4,0.01097
4913,0.01065
5302.4,0.00999
